Repository: KitchinHUB/kitchingroup-55

#+BEGIN_SRC bibtex
@article{michael-2015-alkal-elect,
  author =	 {John D. Michael and Ethan L. Demeter and Steven M. Illes and
                  Qingqi Fan and Jacob R. Boes and John R. Kitchin},
  title =	 {Alkaline Electrolyte and Fe Impurity Effects on the
                  Performance and Active-Phase Structure of {NiOOH} Thin Films
                  for {OER} Catalysis Applications},
  journal =	 {J. Phys. Chem. C},
  volume =	 {119},
  number =	 {21},
  pages =	 {11475-11481},
  year =	 2015,
  doi =		 {10.1021/acs.jpcc.5b02458},
  url =		 {http://dx.doi.org/10.1021/acs.jpcc.5b02458},
  keywords =	 {org-mode, DESC0004031, early-career},
  date_added =	 {Fri May 15 11:25:58 2015},
}
#+END_SRC

Manuscript: [[./manuscript.org]]  [[./manuscript.pdf]]

Supporting information: [[./supporting-information.org]] [[./supporting-information.pdf]]

File: data/raman-spectra-for-figs/iron-saturated/Ni-Cs-Fe-3-700mV.fit
Initial guess parameters:
=========================
                      Peak 1, Peak 2
Peak center =         480.0, 560.00
Amplitude fit 1 =     15.0, 15.00
Amplitude fit 2 =     10.0, 10.00
Standard dev. fit 1 = 10.0, 5.0
Standard dev. fit 2 = 10.0, 5.0

Baseline parameters:
=========================
Slope =               -0.01
Intercept =           23.16

Fitted parameters:
=========================
                      Peak 1, Peak 2
Peak center =         477.98, 556.32
Amplitude fit 1 =     6.62, 22.37
Amplitude fit 2 =     6.19, 7.79
Standard dev. fit 1 = 37.94, 8.63
Standard dev. fit 2 = 26.85, 6.80

Calculation output:
========================
Mean peak 1 =         478.0 $\pm$ 0.24
Mean peak 2 =         556.3 $\pm$ 0.56
Height peak 1 =       46.0 $\pm$ 0.42
Height peak 2 =       29.9 $\pm$ 0.47
Area peak 1 =         1575.0
Area peak 2 =         777.0

File: data/raman-spectra-for-figs/iron-saturated/Ni-Cs-Fe-3-800mV.fit
Initial guess parameters:
=========================
                      Peak 1, Peak 2
Peak center =         480.0, 560.00
Amplitude fit 1 =     18.0, 18.00
Amplitude fit 2 =     12.0, 12.00
Standard dev. fit 1 = 10.0, 5.0
Standard dev. fit 2 = 10.0, 5.0

Baseline parameters:
=========================
Slope =               -0.01
Intercept =           25.40

Fitted parameters:
=========================
                      Peak 1, Peak 2
Peak center =         478.32, 556.14
Amplitude fit 1 =     8.02, 27.22
Amplitude fit 2 =     6.42, 11.49
Standard dev. fit 1 = 40.93, 8.66
Standard dev. fit 2 = 30.94, 6.25

Calculation output:
========================
Mean peak 1 =         478.3 $\pm$ 0.20
Mean peak 2 =         556.1 $\pm$ 0.39
Height peak 1 =       54.3 $\pm$ 0.43
Height peak 2 =       35.9 $\pm$ 0.49
Area peak 1 =         2000.7
Area peak 2 =         958.5

File: data/raman-spectra-for-figs/iron-saturated/Ni-Li-Fe-1-600mV.fit
Initial guess parameters:
=========================
                      Peak 1, Peak 2
Peak center =         480.0, 560.00
Amplitude fit 1 =     12.0, 12.00
Amplitude fit 2 =     10.0, 10.00
Standard dev. fit 1 = 10.0, 5.0
Standard dev. fit 2 = 10.0, 5.0

Baseline parameters:
=========================
Slope =               -0.02
Intercept =           32.29

Fitted parameters:
=========================
                      Peak 1, Peak 2
Peak center =         478.69, 559.44
Amplitude fit 1 =     6.51, 17.82
Amplitude fit 2 =     7.60, 4.58
Standard dev. fit 1 = 28.64, 8.92
Standard dev. fit 2 = 27.93, 8.84

Calculation output:
========================
Mean peak 1 =         478.7 $\pm$ 0.32
Mean peak 2 =         559.4 $\pm$ 0.90
Height peak 1 =       47.7 $\pm$ 0.46
Height peak 2 =       34.0 $\pm$ 0.45
Area peak 1 =         1224.3
Area peak 2 =         895.5
