Repository: KitchinHUB/kitchingroup-55

#+BEGIN_SRC bibtex
@article{michael-2015-alkal-elect,
  author =	 {John D. Michael and Ethan L. Demeter and Steven M. Illes and
                  Qingqi Fan and Jacob R. Boes and John R. Kitchin},
  title =	 {Alkaline Electrolyte and Fe Impurity Effects on the
                  Performance and Active-Phase Structure of {NiOOH} Thin Films
                  for {OER} Catalysis Applications},
  journal =	 {J. Phys. Chem. C},
  volume =	 {119},
  number =	 {21},
  pages =	 {11475-11481},
  year =	 2015,
  doi =		 {10.1021/acs.jpcc.5b02458},
  url =		 {http://dx.doi.org/10.1021/acs.jpcc.5b02458},
  keywords =	 {org-mode, DESC0004031, early-career},
  date_added =	 {Fri May 15 11:25:58 2015},
}
#+END_SRC

Manuscript: [[./manuscript.org]]  [[./manuscript.pdf]]

Supporting information: [[./supporting-information.org]] [[./supporting-information.pdf]]

File: data/raman-spectra-for-figs/purified/Ni-Cs-pure-1-700mV.fit
Initial guess parameters:
=========================
                      Peak 1, Peak 2
Peak center =         470.0, 560.00
Amplitude fit 1 =     20.0, 20.00
Amplitude fit 2 =     20.0, 20.00
Standard dev. fit 1 = 10.0, 5.0
Standard dev. fit 2 = 10.0, 5.0

Baseline parameters:
=========================
Slope =               -0.02
Intercept =           21.56

Fitted parameters:
=========================
                      Peak 1, Peak 2
Peak center =         479.99, 557.14
Amplitude fit 1 =     16.39, 28.07
Amplitude fit 2 =     10.40, 18.14
Standard dev. fit 1 = 18.11, 7.04
Standard dev. fit 2 = 34.48, 6.90

Calculation output:
========================
Mean peak 1 =         480.0 $\pm$ 0.15
Mean peak 2 =         557.1 $\pm$ 0.26
Height peak 1 =       58.1 $\pm$ 0.48
Height peak 2 =       40.9 $\pm$ 0.43
Area peak 1 =         1751.9
Area peak 2 =         1711.4

File: data/raman-spectra-for-figs/purified/Ni-Cs-pure-2-800mV.fit
Initial guess parameters:
=========================
                      Peak 1, Peak 2
Peak center =         470.0, 560.00
Amplitude fit 1 =     20.0, 20.00
Amplitude fit 2 =     20.0, 20.00
Standard dev. fit 1 = 10.0, 5.0
Standard dev. fit 2 = 10.0, 5.0

Baseline parameters:
=========================
Slope =               -0.01
Intercept =           15.21

Fitted parameters:
=========================
                      Peak 1, Peak 2
Peak center =         479.94, 557.19
Amplitude fit 1 =     11.88, 29.43
Amplitude fit 2 =     11.44, 15.79
Standard dev. fit 1 = 18.42, 7.95
Standard dev. fit 2 = 31.88, 6.28

Calculation output:
========================
Mean peak 1 =         479.9 $\pm$ 0.14
Mean peak 2 =         557.2 $\pm$ 0.27
Height peak 1 =       50.5 $\pm$ 0.44
Height peak 2 =       35.4 $\pm$ 0.43
Area peak 1 =         1604.7
Area peak 2 =         1643.5

File: data/raman-spectra-for-figs/purified/Ni-Li-pure-3-800mV.fit
Initial guess parameters:
=========================
                      Peak 1, Peak 2
Peak center =         470.0, 560.00
Amplitude fit 1 =     20.0, 20.00
Amplitude fit 2 =     20.0, 20.00
Standard dev. fit 1 = 10.0, 5.0
Standard dev. fit 2 = 10.0, 5.0

Baseline parameters:
=========================
Slope =               -0.01
Intercept =           18.86

Fitted parameters:
=========================
                      Peak 1, Peak 2
Peak center =         481.70, 561.30
Amplitude fit 1 =     6.45, 36.69
Amplitude fit 2 =     12.66, 14.57
Standard dev. fit 1 = 33.81, 9.49
Standard dev. fit 2 = 30.84, 6.88

Calculation output:
========================
Mean peak 1 =         481.7 $\pm$ 0.16
Mean peak 2 =         561.3 $\pm$ 0.31
Height peak 1 =       55.5 $\pm$ 0.43
Height peak 2 =       38.5 $\pm$ 0.48
Area peak 1 =         2006.8
Area peak 2 =         1738.6
