Repository: KitchinHUB/kitchingroup-55

#+BEGIN_SRC bibtex
@article{michael-2015-alkal-elect,
  author =	 {John D. Michael and Ethan L. Demeter and Steven M. Illes and
                  Qingqi Fan and Jacob R. Boes and John R. Kitchin},
  title =	 {Alkaline Electrolyte and Fe Impurity Effects on the
                  Performance and Active-Phase Structure of {NiOOH} Thin Films
                  for {OER} Catalysis Applications},
  journal =	 {J. Phys. Chem. C},
  volume =	 {119},
  number =	 {21},
  pages =	 {11475-11481},
  year =	 2015,
  doi =		 {10.1021/acs.jpcc.5b02458},
  url =		 {http://dx.doi.org/10.1021/acs.jpcc.5b02458},
  keywords =	 {org-mode, DESC0004031, early-career},
  date_added =	 {Fri May 15 11:25:58 2015},
}
#+END_SRC

Manuscript: [[./manuscript.org]]  [[./manuscript.pdf]]

Supporting information: [[./supporting-information.org]] [[./supporting-information.pdf]]

File: data/raman-spectra-for-figs/purified/Ni-Cs-pure-1-600mV.fit
Initial guess parameters:
=========================
                      Peak 1, Peak 2
Peak center =         470.0, 560.00
Amplitude fit 1 =     20.0, 20.00
Amplitude fit 2 =     20.0, 20.00
Standard dev. fit 1 = 10.0, 5.0
Standard dev. fit 2 = 10.0, 5.0

Baseline parameters:
=========================
Slope =               -0.02
Intercept =           21.12

Fitted parameters:
=========================
                      Peak 1, Peak 2
Peak center =         479.26, 557.07
Amplitude fit 1 =     16.43, 27.04
Amplitude fit 2 =     11.31, 14.54
Standard dev. fit 1 = 18.13, 7.04
Standard dev. fit 2 = 28.89, 6.63

Calculation output:
========================
Mean peak 1 =         479.3 $\pm$ 0.15
Mean peak 2 =         557.1 $\pm$ 0.30
Height peak 1 =       57.4 $\pm$ 0.48
Height peak 2 =       38.6 $\pm$ 0.44
Area peak 1 =         1731.3
Area peak 2 =         1500.5

File: data/raman-spectra-for-figs/purified/Ni-Li-pure-3-600mV.fit
Initial guess parameters:
=========================
                      Peak 1, Peak 2
Peak center =         470.0, 560.00
Amplitude fit 1 =     20.0, 20.00
Amplitude fit 2 =     20.0, 20.00
Standard dev. fit 1 = 10.0, 5.0
Standard dev. fit 2 = 10.0, 5.0

Baseline parameters:
=========================
Slope =               -0.02
Intercept =           20.39

Fitted parameters:
=========================
                      Peak 1, Peak 2
Peak center =         480.76, 561.57
Amplitude fit 1 =     6.48, 29.63
Amplitude fit 2 =     11.85, 9.42
Standard dev. fit 1 = 27.52, 9.17
Standard dev. fit 2 = 28.01, 6.83

Calculation output:
========================
Mean peak 1 =         480.8 $\pm$ 0.18
Mean peak 2 =         561.6 $\pm$ 0.40
Height peak 1 =       49.0 $\pm$ 0.41
Height peak 2 =       32.9 $\pm$ 0.45
Area peak 1 =         1594.5
Area peak 2 =         1404.9

File: data/raman-spectra-for-figs/purified/Ni-Li-pure-3-700mV.fit
Initial guess parameters:
=========================
                      Peak 1, Peak 2
Peak center =         470.0, 560.00
Amplitude fit 1 =     20.0, 20.00
Amplitude fit 2 =     20.0, 20.00
Standard dev. fit 1 = 10.0, 5.0
Standard dev. fit 2 = 10.0, 5.0

Baseline parameters:
=========================
Slope =               -0.01
Intercept =           20.07

Fitted parameters:
=========================
                      Peak 1, Peak 2
Peak center =         481.28, 561.82
Amplitude fit 1 =     7.69, 32.52
Amplitude fit 2 =     11.77, 12.42
Standard dev. fit 1 = 27.54, 9.09
Standard dev. fit 2 = 31.39, 7.37

Calculation output:
========================
Mean peak 1 =         481.3 $\pm$ 0.17
Mean peak 2 =         561.8 $\pm$ 0.37
Height peak 1 =       53.2 $\pm$ 0.44
Height peak 2 =       36.0 $\pm$ 0.46
Area peak 1 =         1798.8
Area peak 2 =         1632.5
