Repository: KitchinHUB/kitchingroup-55

#+BEGIN_SRC bibtex
@article{michael-2015-alkal-elect,
  author =	 {John D. Michael and Ethan L. Demeter and Steven M. Illes and
                  Qingqi Fan and Jacob R. Boes and John R. Kitchin},
  title =	 {Alkaline Electrolyte and Fe Impurity Effects on the
                  Performance and Active-Phase Structure of {NiOOH} Thin Films
                  for {OER} Catalysis Applications},
  journal =	 {J. Phys. Chem. C},
  volume =	 {119},
  number =	 {21},
  pages =	 {11475-11481},
  year =	 2015,
  doi =		 {10.1021/acs.jpcc.5b02458},
  url =		 {http://dx.doi.org/10.1021/acs.jpcc.5b02458},
  keywords =	 {org-mode, DESC0004031, early-career},
  date_added =	 {Fri May 15 11:25:58 2015},
}
#+END_SRC

Manuscript: [[./manuscript.org]]  [[./manuscript.pdf]]

Supporting information: [[./supporting-information.org]] [[./supporting-information.pdf]]

File: data/raman-spectra-for-fitting/iron-saturated/Ni-Cs-Fe-1-600mV.fit
Initial guess parameters:
=========================
                      Peak 1, Peak 2
Peak center =         480.0, 560.00
Amplitude fit 1 =     8.0, 8.00
Amplitude fit 2 =     6.0, 6.00
Standard dev. fit 1 = 10.0, 5.0
Standard dev. fit 2 = 10.0, 5.0

Baseline parameters:
=========================
Slope =               -0.01
Intercept =           11.76

Fitted parameters:
=========================
                      Peak 1, Peak 2
Peak center =         477.77, 552.94
Amplitude fit 1 =     8.18, 5.10
Amplitude fit 2 =     2.82, 4.35
Standard dev. fit 1 = 13.42, 4.55
Standard dev. fit 2 = 32.32, 7.02

Calculation output:
========================
Mean peak 1 =         477.8 $\pm$ 0.38
Mean peak 2 =         552.9 $\pm$ 0.81
Height peak 1 =       21.7 $\pm$ 0.46
Height peak 2 =       15.1 $\pm$ 0.34
Area peak 1 =         471.4
Area peak 2 =         430.5

File: data/raman-spectra-for-fitting/iron-saturated/Ni-Cs-Fe-1-700mV.fit
Initial guess parameters:
=========================
                      Peak 1, Peak 2
Peak center =         480.0, 560.00
Amplitude fit 1 =     10.0, 10.00
Amplitude fit 2 =     6.0, 6.00
Standard dev. fit 1 = 10.0, 5.0
Standard dev. fit 2 = 10.0, 5.0

Baseline parameters:
=========================
Slope =               -0.01
Intercept =           11.31

Fitted parameters:
=========================
                      Peak 1, Peak 2
Peak center =         479.09, 556.56
Amplitude fit 1 =     3.30, 11.26
Amplitude fit 2 =     3.82, 3.13
Standard dev. fit 1 = 28.73, 7.78
Standard dev. fit 2 = 18.15, 2.60

Calculation output:
========================
Mean peak 1 =         479.1 $\pm$ 0.35
Mean peak 2 =         556.6 $\pm$ 0.65
Height peak 1 =       22.9 $\pm$ 0.33
Height peak 2 =       14.8 $\pm$ 0.57
Area peak 1 =         646.8
Area peak 2 =         274.8

File: data/raman-spectra-for-fitting/iron-saturated/Ni-Cs-Fe-1-800mV.fit
Initial guess parameters:
=========================
                      Peak 1, Peak 2
Peak center =         480.0, 560.00
Amplitude fit 1 =     10.0, 10.00
Amplitude fit 2 =     6.0, 6.00
Standard dev. fit 1 = 10.0, 5.0
Standard dev. fit 2 = 10.0, 5.0

Baseline parameters:
=========================
Slope =               -0.01
Intercept =           13.48

Fitted parameters:
=========================
                      Peak 1, Peak 2
Peak center =         478.43, 556.47
Amplitude fit 1 =     4.63, 11.54
Amplitude fit 2 =     3.48, 4.34
Standard dev. fit 1 = 20.36, 6.71
Standard dev. fit 2 = 30.97, 6.62

Calculation output:
========================
Mean peak 1 =         478.4 $\pm$ 0.31
Mean peak 2 =         556.5 $\pm$ 0.84
Height peak 1 =       25.9 $\pm$ 0.40
Height peak 2 =       16.9 $\pm$ 0.37
Area peak 1 =         608.3
Area peak 2 =         484.0

File: data/raman-spectra-for-fitting/iron-saturated/Ni-Cs-Fe-2-600mV.fit
Initial guess parameters:
=========================
                      Peak 1, Peak 2
Peak center =         480.0, 560.00
Amplitude fit 1 =     12.0, 12.00
Amplitude fit 2 =     8.0, 8.00
Standard dev. fit 1 = 10.0, 5.0
Standard dev. fit 2 = 10.0, 5.0

Baseline parameters:
=========================
Slope =               -0.01
Intercept =           19.77

Fitted parameters:
=========================
                      Peak 1, Peak 2
Peak center =         477.26, 555.66
Amplitude fit 1 =     4.08, 14.96
Amplitude fit 2 =     4.95, 4.44
Standard dev. fit 1 = 34.30, 7.64
Standard dev. fit 2 = 30.90, 5.62

Calculation output:
========================
Mean peak 1 =         477.3 $\pm$ 0.30
Mean peak 2 =         555.7 $\pm$ 0.82
Height peak 1 =       34.4 $\pm$ 0.42
Height peak 2 =       24.1 $\pm$ 0.47
Area peak 1 =         901.1
Area peak 2 =         630.3

File: data/raman-spectra-for-fitting/iron-saturated/Ni-Cs-Fe-2-700mV.fit
Initial guess parameters:
=========================
                      Peak 1, Peak 2
Peak center =         480.0, 560.00
Amplitude fit 1 =     12.0, 12.00
Amplitude fit 2 =     8.0, 8.00
Standard dev. fit 1 = 10.0, 5.0
Standard dev. fit 2 = 10.0, 5.0

Baseline parameters:
=========================
Slope =               -0.01
Intercept =           16.96

Fitted parameters:
=========================
                      Peak 1, Peak 2
Peak center =         477.96, 555.31
Amplitude fit 1 =     3.78, 12.83
Amplitude fit 2 =     3.89, 5.57
Standard dev. fit 1 = 36.16, 8.75
Standard dev. fit 2 = 37.41, 6.27

Calculation output:
========================
Mean peak 1 =         478.0 $\pm$ 0.36
Mean peak 2 =         555.3 $\pm$ 0.69
Height peak 1 =       29.1 $\pm$ 0.36
Height peak 2 =       21.2 $\pm$ 0.41
Area peak 1 =         882.8
Area peak 2 =         636.0

File: data/raman-spectra-for-fitting/iron-saturated/Ni-Cs-Fe-2-800mV.fit
Initial guess parameters:
=========================
                      Peak 1, Peak 2
Peak center =         480.0, 560.00
Amplitude fit 1 =     12.0, 12.00
Amplitude fit 2 =     8.0, 8.00
Standard dev. fit 1 = 10.0, 5.0
Standard dev. fit 2 = 10.0, 5.0

Baseline parameters:
=========================
Slope =               -0.01
Intercept =           16.57

Fitted parameters:
=========================
                      Peak 1, Peak 2
Peak center =         477.71, 556.33
Amplitude fit 1 =     3.47, 13.93
Amplitude fit 2 =     5.22, 5.28
Standard dev. fit 1 = 32.86, 9.46
Standard dev. fit 2 = 27.63, 3.83

Calculation output:
========================
Mean peak 1 =         477.7 $\pm$ 0.36
Mean peak 2 =         556.3 $\pm$ 0.57
Height peak 1 =       29.9 $\pm$ 0.36
Height peak 2 =       22.3 $\pm$ 0.54
Area peak 1 =         871.7
Area peak 2 =         583.0

File: data/raman-spectra-for-fitting/iron-saturated/Ni-Cs-Fe-3-600mV.fit
Initial guess parameters:
=========================
                      Peak 1, Peak 2
Peak center =         480.0, 560.00
Amplitude fit 1 =     12.0, 12.00
Amplitude fit 2 =     10.0, 10.00
Standard dev. fit 1 = 10.0, 5.0
Standard dev. fit 2 = 10.0, 5.0

Fitted parameters:
==================
                      Peak 1, Peak 2
Peak center =         477.5, 556.31
Amplitude fit 1 =     6.7, 18.87
Amplitude fit 2 =     6.3, 7.19
Standard dev. fit 1 = 31.9, 8.3
Standard dev. fit 2 = 28.7, 5.6

Calculation output:
======================
Mean peak 1 =         477.5 \pm 0.25
Mean peak 2 =         556.3 \pm 0.51
Height peak 1 =       42.0 \pm 0.40
Height peak 2 =       29.0 \pm 0.47
Area peak 1 =         1320.7
Area peak 2 =         778.5

File: data/raman-spectra-for-fitting/iron-saturated/Ni-Li-Fe-1-700mV.fit
Initial guess parameters:
=========================
                      Peak 1, Peak 2
Peak center =         480.0, 560.00
Amplitude fit 1 =     15.0, 15.00
Amplitude fit 2 =     10.0, 10.00
Standard dev. fit 1 = 10.0, 5.0
Standard dev. fit 2 = 10.0, 5.0

Baseline parameters:
=========================
Slope =               -0.02
Intercept =           36.39

Fitted parameters:
=========================
                      Peak 1, Peak 2
Peak center =         479.10, 559.01
Amplitude fit 1 =     7.68, 22.44
Amplitude fit 2 =     8.17, 7.77
Standard dev. fit 1 = 34.07, 9.41
Standard dev. fit 2 = 27.62, 7.06

Calculation output:
========================
Mean peak 1 =         479.1 $\pm$ 0.27
Mean peak 2 =         559.0 $\pm$ 0.59
Height peak 1 =       55.6 $\pm$ 0.45
Height peak 2 =       39.6 $\pm$ 0.51
Area peak 1 =         1675.6
Area peak 2 =         994.7

File: data/raman-spectra-for-fitting/iron-saturated/Ni-Li-Fe-1-800mV.fit
Initial guess parameters:
=========================
                      Peak 1, Peak 2
Peak center =         480.0, 560.00
Amplitude fit 1 =     17.0, 17.00
Amplitude fit 2 =     10.0, 10.00
Standard dev. fit 1 = 10.0, 5.0
Standard dev. fit 2 = 10.0, 5.0

Baseline parameters:
=========================
Slope =               -0.02
Intercept =           39.96

Fitted parameters:
=========================
                      Peak 1, Peak 2
Peak center =         480.09, 560.78
Amplitude fit 1 =     9.63, 24.51
Amplitude fit 2 =     10.20, 7.39
Standard dev. fit 1 = 37.88, 8.80
Standard dev. fit 2 = 29.65, 5.53

Calculation output:
========================
Mean peak 1 =         480.1 $\pm$ 0.25
Mean peak 2 =         560.8 $\pm$ 0.58
Height peak 1 =       62.6 $\pm$ 0.48
Height peak 2 =       44.1 $\pm$ 0.58
Area peak 1 =         2057.5
Area peak 2 =         1216.5

File: data/raman-spectra-for-fitting/iron-saturated/Ni-Li-Fe-2-600mV.fit
Initial guess parameters:
=========================
                      Peak 1, Peak 2
Peak center =         480.0, 560.00
Amplitude fit 1 =     12.0, 12.00
Amplitude fit 2 =     8.0, 8.00
Standard dev. fit 1 = 10.0, 5.0
Standard dev. fit 2 = 10.0, 5.0

Baseline parameters:
=========================
Slope =               -0.01
Intercept =           27.44

Fitted parameters:
=========================
                      Peak 1, Peak 2
Peak center =         479.58, 559.89
Amplitude fit 1 =     6.05, 12.83
Amplitude fit 2 =     4.48, 5.08
Standard dev. fit 1 = 32.40, 8.55
Standard dev. fit 2 = 31.06, 9.01

Calculation output:
========================
Mean peak 1 =         479.6 $\pm$ 0.38
Mean peak 2 =         559.9 $\pm$ 0.91
Height peak 1 =       40.0 $\pm$ 0.42
Height peak 2 =       29.6 $\pm$ 0.41
Area peak 1 =         1084.1
Area peak 2 =         654.9

File: data/raman-spectra-for-fitting/iron-saturated/Ni-Li-Fe-2-700mV.fit
Initial guess parameters:
=========================
                      Peak 1, Peak 2
Peak center =         480.0, 560.00
Amplitude fit 1 =     12.0, 12.00
Amplitude fit 2 =     7.0, 7.00
Standard dev. fit 1 = 10.0, 5.0
Standard dev. fit 2 = 10.0, 5.0

Baseline parameters:
=========================
Slope =               -0.01
Intercept =           24.58

Fitted parameters:
=========================
                      Peak 1, Peak 2
Peak center =         480.98, 562.30
Amplitude fit 1 =     5.50, 12.54
Amplitude fit 2 =     4.65, 4.70
Standard dev. fit 1 = 33.94, 9.56
Standard dev. fit 2 = 27.48, 11.24

Calculation output:
========================
Mean peak 1 =         481.0 $\pm$ 0.43
Mean peak 2 =         562.3 $\pm$ 1.01
Height peak 1 =       35.6 $\pm$ 0.41
Height peak 2 =       25.7 $\pm$ 0.38
Area peak 1 =         1086.3
Area peak 2 =         640.6

File: data/raman-spectra-for-fitting/iron-saturated/Ni-Li-Fe-2-800mV.fit
Initial guess parameters:
=========================
                      Peak 1, Peak 2
Peak center =         480.0, 560.00
Amplitude fit 1 =     12.0, 12.00
Amplitude fit 2 =     8.0, 8.00
Standard dev. fit 1 = 10.0, 5.0
Standard dev. fit 2 = 10.0, 5.0

Baseline parameters:
=========================
Slope =               -0.01
Intercept =           23.38

Fitted parameters:
=========================
                      Peak 1, Peak 2
Peak center =         480.06, 560.95
Amplitude fit 1 =     5.48, 12.58
Amplitude fit 2 =     4.51, 5.66
Standard dev. fit 1 = 34.48, 8.79
Standard dev. fit 2 = 35.40, 8.75

Calculation output:
========================
Mean peak 1 =         480.1 $\pm$ 0.42
Mean peak 2 =         560.9 $\pm$ 0.89
Height peak 1 =       34.7 $\pm$ 0.43
Height peak 2 =       25.7 $\pm$ 0.43
Area peak 1 =         1061.2
Area peak 2 =         739.2

File: data/raman-spectra-for-fitting/iron-saturated/Ni-Li-Fe-3-600mV.fit
Initial guess parameters:
=========================
                      Peak 1, Peak 2
Peak center =         480.0, 560.00
Amplitude fit 1 =     12.0, 12.00
Amplitude fit 2 =     10.0, 10.00
Standard dev. fit 1 = 10.0, 5.0
Standard dev. fit 2 = 10.0, 5.0

Baseline parameters:
=========================
Slope =               -0.01
Intercept =           30.27

Fitted parameters:
=========================
                      Peak 1, Peak 2
Peak center =         478.77, 560.16
Amplitude fit 1 =     6.22, 16.73
Amplitude fit 2 =     5.92, 6.74
Standard dev. fit 1 = 41.73, 9.74
Standard dev. fit 2 = 28.97, 7.42

Calculation output:
========================
Mean peak 1 =         478.8 $\pm$ 0.35
Mean peak 2 =         560.2 $\pm$ 0.68
Height peak 1 =       46.4 $\pm$ 0.41
Height peak 2 =       34.9 $\pm$ 0.46
Area peak 1 =         1498.7
Area peak 2 =         784.8

File: data/raman-spectra-for-fitting/iron-saturated/Ni-Li-Fe-3-700mV.fit
Initial guess parameters:
=========================
                      Peak 1, Peak 2
Peak center =         480.0, 560.00
Amplitude fit 1 =     10.0, 10.00
Amplitude fit 2 =     7.0, 7.00
Standard dev. fit 1 = 10.0, 5.0
Standard dev. fit 2 = 10.0, 5.0

Baseline parameters:
=========================
Slope =               -0.01
Intercept =           25.09

Fitted parameters:
=========================
                      Peak 1, Peak 2
Peak center =         479.55, 560.52
Amplitude fit 1 =     5.04, 11.40
Amplitude fit 2 =     4.15, 3.82
Standard dev. fit 1 = 37.30, 10.10
Standard dev. fit 2 = 27.68, 10.04

Calculation output:
========================
Mean peak 1 =         479.5 $\pm$ 0.47
Mean peak 2 =         560.5 $\pm$ 1.15
Height peak 1 =       34.9 $\pm$ 0.38
Height peak 2 =       25.3 $\pm$ 0.38
Area peak 1 =         1074.2
Area peak 2 =         542.6

File: data/raman-spectra-for-fitting/iron-saturated/Ni-Li-Fe-3-800mV.fit
Initial guess parameters:
=========================
                      Peak 1, Peak 2
Peak center =         480.0, 560.00
Amplitude fit 1 =     12.0, 12.00
Amplitude fit 2 =     7.0, 7.00
Standard dev. fit 1 = 10.0, 5.0
Standard dev. fit 2 = 10.0, 5.0

Baseline parameters:
=========================
Slope =               -0.01
Intercept =           24.05

Fitted parameters:
=========================
                      Peak 1, Peak 2
Peak center =         479.58, 558.77
Amplitude fit 1 =     5.40, 11.84
Amplitude fit 2 =     4.66, 4.46
Standard dev. fit 1 = 38.02, 8.16
Standard dev. fit 2 = 29.19, 8.02

Calculation output:
========================
Mean peak 1 =         479.6 $\pm$ 0.41
Mean peak 2 =         558.8 $\pm$ 0.96
Height peak 1 =       34.8 $\pm$ 0.42
Height peak 2 =       25.6 $\pm$ 0.42
Area peak 1 =         1071.0
Area peak 2 =         608.7
