Repository: KitchinHUB/kitchingroup-55

#+BEGIN_SRC bibtex
@article{michael-2015-alkal-elect,
  author =	 {John D. Michael and Ethan L. Demeter and Steven M. Illes and
                  Qingqi Fan and Jacob R. Boes and John R. Kitchin},
  title =	 {Alkaline Electrolyte and Fe Impurity Effects on the
                  Performance and Active-Phase Structure of {NiOOH} Thin Films
                  for {OER} Catalysis Applications},
  journal =	 {J. Phys. Chem. C},
  volume =	 {119},
  number =	 {21},
  pages =	 {11475-11481},
  year =	 2015,
  doi =		 {10.1021/acs.jpcc.5b02458},
  url =		 {http://dx.doi.org/10.1021/acs.jpcc.5b02458},
  keywords =	 {org-mode, DESC0004031, early-career},
  date_added =	 {Fri May 15 11:25:58 2015},
}
#+END_SRC

Manuscript: [[./manuscript.org]]  [[./manuscript.pdf]]

Supporting information: [[./supporting-information.org]] [[./supporting-information.pdf]]

File: data/raman-spectra-for-fitting/purified/Ni-Cs-pure-1-600mV.fit
Initial guess parameters:
=========================
                      Peak 1, Peak 2
Peak center =         480.0, 560.00
Amplitude fit 1 =     20.0, 20.00
Amplitude fit 2 =     15.0, 15.00
Standard dev. fit 1 = 10.0, 5.0
Standard dev. fit 2 = 10.0, 5.0

Baseline parameters:
=========================
Slope =               -0.02
Intercept =           21.12

Fitted parameters:
=========================
                      Peak 1, Peak 2
Peak center =         479.26, 557.07
Amplitude fit 1 =     16.45, 27.02
Amplitude fit 2 =     11.32, 14.54
Standard dev. fit 1 = 18.12, 7.04
Standard dev. fit 2 = 28.89, 6.63

Calculation output:
========================
Mean peak 1 =         479.3 $\pm$ 0.15
Mean peak 2 =         557.1 $\pm$ 0.30
Height peak 1 =       57.4 $\pm$ 0.48
Height peak 2 =       38.6 $\pm$ 0.44
Area peak 1 =         1731.1
Area peak 2 =         1500.6

File: data/raman-spectra-for-fitting/purified/Ni-Cs-pure-1-700mV.fit
Initial guess parameters:
=========================
                      Peak 1, Peak 2
Peak center =         480.0, 560.00
Amplitude fit 1 =     25.0, 25.00
Amplitude fit 2 =     15.0, 15.00
Standard dev. fit 1 = 10.0, 5.0
Standard dev. fit 2 = 10.0, 5.0

Baseline parameters:
=========================
Slope =               -0.02
Intercept =           21.56

Fitted parameters:
=========================
                      Peak 1, Peak 2
Peak center =         479.99, 557.14
Amplitude fit 1 =     16.38, 28.07
Amplitude fit 2 =     10.40, 18.14
Standard dev. fit 1 = 18.11, 7.04
Standard dev. fit 2 = 34.48, 6.90

Calculation output:
========================
Mean peak 1 =         480.0 $\pm$ 0.15
Mean peak 2 =         557.1 $\pm$ 0.26
Height peak 1 =       58.1 $\pm$ 0.48
Height peak 2 =       40.9 $\pm$ 0.43
Area peak 1 =         1751.9
Area peak 2 =         1711.4

File: data/raman-spectra-for-fitting/purified/Ni-Cs-pure-1-800mV.fit
Initial guess parameters:
=========================
                      Peak 1, Peak 2
Peak center =         480.0, 560.00
Amplitude fit 1 =     25.0, 25.00
Amplitude fit 2 =     20.0, 20.00
Standard dev. fit 1 = 10.0, 5.0
Standard dev. fit 2 = 10.0, 5.0

Baseline parameters:
=========================
Slope =               -0.02
Intercept =           24.25

Fitted parameters:
=========================
                      Peak 1, Peak 2
Peak center =         479.75, 555.99
Amplitude fit 1 =     23.84, 27.04
Amplitude fit 2 =     12.69, 19.81
Standard dev. fit 1 = 15.58, 5.65
Standard dev. fit 2 = 33.62, 6.40

Calculation output:
========================
Mean peak 1 =         479.8 $\pm$ 0.13
Mean peak 2 =         556.0 $\pm$ 0.23
Height peak 1 =       66.6 $\pm$ 0.56
Height peak 2 =       46.9 $\pm$ 0.47
Area peak 1 =         1858.8
Area peak 2 =         1959.6

File: data/raman-spectra-for-fitting/purified/Ni-Cs-pure-2-600mV.fit
Initial guess parameters:
=========================
                      Peak 1, Peak 2
Peak center =         480.0, 560.00
Amplitude fit 1 =     20.0, 20.00
Amplitude fit 2 =     12.0, 12.00
Standard dev. fit 1 = 10.0, 5.0
Standard dev. fit 2 = 10.0, 5.0

Baseline parameters:
=========================
Slope =               -0.01
Intercept =           13.45

Fitted parameters:
=========================
                      Peak 1, Peak 2
Peak center =         479.03, 556.93
Amplitude fit 1 =     18.44, 20.50
Amplitude fit 2 =     10.46, 12.56
Standard dev. fit 1 = 15.94, 5.84
Standard dev. fit 2 = 28.43, 6.01

Calculation output:
========================
Mean peak 1 =         479.0 $\pm$ 0.14
Mean peak 2 =         556.9 $\pm$ 0.29
Height peak 1 =       46.9 $\pm$ 0.46
Height peak 2 =       30.0 $\pm$ 0.41
Area peak 1 =         1466.6
Area peak 2 =         1321.5

File: data/raman-spectra-for-fitting/purified/Ni-Cs-pure-2-700mV.fit
Initial guess parameters:
=========================
                      Peak 1, Peak 2
Peak center =         480.0, 560.00
Amplitude fit 1 =     20.0, 20.00
Amplitude fit 2 =     13.0, 13.00
Standard dev. fit 1 = 10.0, 5.0
Standard dev. fit 2 = 10.0, 5.0

Baseline parameters:
=========================
Slope =               -0.01
Intercept =           14.47

Fitted parameters:
=========================
                      Peak 1, Peak 2
Peak center =         479.42, 556.63
Amplitude fit 1 =     19.40, 20.75
Amplitude fit 2 =     10.76, 15.32
Standard dev. fit 1 = 14.97, 5.54
Standard dev. fit 2 = 29.82, 5.99

Calculation output:
========================
Mean peak 1 =         479.4 $\pm$ 0.14
Mean peak 2 =         556.6 $\pm$ 0.25
Height peak 1 =       49.0 $\pm$ 0.49
Height peak 2 =       34.0 $\pm$ 0.43
Area peak 1 =         1436.8
Area peak 2 =         1461.9

File: data/raman-spectra-for-fitting/purified/Ni-Cs-pure-2-800mV.fit
Initial guess parameters:
=========================
                      Peak 1, Peak 2
Peak center =         480.0, 560.00
Amplitude fit 1 =     22.0, 22.00
Amplitude fit 2 =     13.0, 13.00
Standard dev. fit 1 = 10.0, 5.0
Standard dev. fit 2 = 10.0, 5.0

Baseline parameters:
=========================
Slope =               -0.01
Intercept =           15.21

Fitted parameters:
=========================
                      Peak 1, Peak 2
Peak center =         479.94, 557.19
Amplitude fit 1 =     11.88, 29.43
Amplitude fit 2 =     11.44, 15.79
Standard dev. fit 1 = 18.42, 7.95
Standard dev. fit 2 = 31.88, 6.28

Calculation output:
========================
Mean peak 1 =         479.9 $\pm$ 0.14
Mean peak 2 =         557.2 $\pm$ 0.27
Height peak 1 =       50.5 $\pm$ 0.44
Height peak 2 =       35.4 $\pm$ 0.43
Area peak 1 =         1604.8
Area peak 2 =         1643.5

File: data/raman-spectra-for-fitting/purified/Ni-Cs-pure-3-600mV.fit
Initial guess parameters:
=========================
                      Peak 1, Peak 2
Peak center =         480.0, 560.00
Amplitude fit 1 =     15.0, 15.00
Amplitude fit 2 =     8.0, 8.00
Standard dev. fit 1 = 10.0, 5.0
Standard dev. fit 2 = 10.0, 5.0

Baseline parameters:
=========================
Slope =               -0.01
Intercept =           9.67

Fitted parameters:
=========================
                      Peak 1, Peak 2
Peak center =         478.33, 557.10
Amplitude fit 1 =     11.07, 14.10
Amplitude fit 2 =     5.99, 8.29
Standard dev. fit 1 = 15.73, 5.91
Standard dev. fit 2 = 31.73, 6.48

Calculation output:
========================
Mean peak 1 =         478.3 $\pm$ 0.21
Mean peak 2 =         557.1 $\pm$ 0.44
Height peak 1 =       30.9 $\pm$ 0.44
Height peak 2 =       19.4 $\pm$ 0.37
Area peak 1 =         912.3
Area peak 2 =         863.9

File: data/raman-spectra-for-fitting/purified/Ni-Cs-pure-3-700mV.fit
Initial guess parameters:
=========================
                      Peak 1, Peak 2
Peak center =         480.0, 560.00
Amplitude fit 1 =     20.0, 20.00
Amplitude fit 2 =     12.0, 12.00
Standard dev. fit 1 = 10.0, 5.0
Standard dev. fit 2 = 10.0, 5.0

Baseline parameters:
=========================
Slope =               -0.01
Intercept =           12.83

Fitted parameters:
=========================
                      Peak 1, Peak 2
Peak center =         478.97, 557.14
Amplitude fit 1 =     16.18, 18.71
Amplitude fit 2 =     9.01, 11.93
Standard dev. fit 1 = 16.10, 5.74
Standard dev. fit 2 = 30.03, 6.17

Calculation output:
========================
Mean peak 1 =         479.0 $\pm$ 0.16
Mean peak 2 =         557.1 $\pm$ 0.30
Height peak 1 =       43.0 $\pm$ 0.45
Height peak 2 =       28.2 $\pm$ 0.39
Area peak 1 =         1304.4
Area peak 2 =         1219.4

File: data/raman-spectra-for-fitting/purified/Ni-Cs-pure-3-800mV.fit
Initial guess parameters:
=========================
                      Peak 1, Peak 2
Peak center =         480.0, 560.00
Amplitude fit 1 =     20.0, 20.00
Amplitude fit 2 =     13.0, 13.00
Standard dev. fit 1 = 10.0, 5.0
Standard dev. fit 2 = 10.0, 5.0

Baseline parameters:
=========================
Slope =               -0.01
Intercept =           13.23

Fitted parameters:
=========================
                      Peak 1, Peak 2
Peak center =         479.64, 556.47
Amplitude fit 1 =     15.34, 19.03
Amplitude fit 2 =     9.32, 14.37
Standard dev. fit 1 = 15.69, 6.98
Standard dev. fit 2 = 32.33, 6.31

Calculation output:
========================
Mean peak 1 =         479.6 $\pm$ 0.17
Mean peak 2 =         556.5 $\pm$ 0.28
Height peak 1 =       42.4 $\pm$ 0.46
Height peak 2 =       30.9 $\pm$ 0.42
Area peak 1 =         1323.6
Area peak 2 =         1388.3

File: data/raman-spectra-for-fitting/purified/Ni-Li-pure-1-600mV.fit
Initial guess parameters:
=========================
                      Peak 1, Peak 2
Peak center =         480.0, 560.00
Amplitude fit 1 =     12.0, 12.00
Amplitude fit 2 =     5.0, 5.00
Standard dev. fit 1 = 10.0, 5.0
Standard dev. fit 2 = 10.0, 5.0

Baseline parameters:
=========================
Slope =               -0.01
Intercept =           11.15

Fitted parameters:
=========================
                      Peak 1, Peak 2
Peak center =         479.80, 561.93
Amplitude fit 1 =     3.24, 19.47
Amplitude fit 2 =     5.94, 5.24
Standard dev. fit 1 = 31.33, 9.02
Standard dev. fit 2 = 29.63, 7.35

Calculation output:
========================
Mean peak 1 =         479.8 $\pm$ 0.23
Mean peak 2 =         561.9 $\pm$ 0.67
Height peak 1 =       28.9 $\pm$ 0.35
Height peak 2 =       16.5 $\pm$ 0.38
Area peak 1 =         982.4
Area peak 2 =         759.8

File: data/raman-spectra-for-fitting/purified/Ni-Li-pure-1-700mV.fit
Initial guess parameters:
=========================
                      Peak 1, Peak 2
Peak center =         480.0, 560.00
Amplitude fit 1 =     12.0, 12.00
Amplitude fit 2 =     5.0, 5.00
Standard dev. fit 1 = 10.0, 5.0
Standard dev. fit 2 = 10.0, 5.0

Baseline parameters:
=========================
Slope =               -0.01
Intercept =           10.27

Fitted parameters:
=========================
                      Peak 1, Peak 2
Peak center =         480.87, 561.94
Amplitude fit 1 =     5.30, 17.46
Amplitude fit 2 =     6.28, 6.96
Standard dev. fit 1 = 23.36, 7.78
Standard dev. fit 2 = 31.53, 6.82

Calculation output:
========================
Mean peak 1 =         480.9 $\pm$ 0.23
Mean peak 2 =         561.9 $\pm$ 0.53
Height peak 1 =       28.6 $\pm$ 0.38
Height peak 2 =       18.3 $\pm$ 0.37
Area peak 1 =         920.1
Area peak 2 =         869.3

File: data/raman-spectra-for-fitting/purified/Ni-Li-pure-1-800mV.fit
Initial guess parameters:
=========================
                      Peak 1, Peak 2
Peak center =         480.0, 560.00
Amplitude fit 1 =     18.0, 18.00
Amplitude fit 2 =     8.0, 8.00
Standard dev. fit 1 = 10.0, 5.0
Standard dev. fit 2 = 10.0, 5.0

Baseline parameters:
=========================
Slope =               -0.01
Intercept =           12.52

Fitted parameters:
=========================
                      Peak 1, Peak 2
Peak center =         480.96, 559.90
Amplitude fit 1 =     11.35, 15.80
Amplitude fit 2 =     8.16, 8.55
Standard dev. fit 1 = 17.09, 7.00
Standard dev. fit 2 = 30.13, 6.84

Calculation output:
========================
Mean peak 1 =         481.0 $\pm$ 0.21
Mean peak 2 =         559.9 $\pm$ 0.43
Height peak 1 =       34.6 $\pm$ 0.42
Height peak 2 =       23.3 $\pm$ 0.37
Area peak 1 =         1079.8
Area peak 2 =         1078.5

File: data/raman-spectra-for-fitting/purified/Ni-Li-pure-2-600mV.fit
Initial guess parameters:
=========================
                      Peak 1, Peak 2
Peak center =         480.0, 560.00
Amplitude fit 1 =     15.0, 15.00
Amplitude fit 2 =     8.0, 8.00
Standard dev. fit 1 = 10.0, 5.0
Standard dev. fit 2 = 10.0, 5.0

Baseline parameters:
=========================
Slope =               -0.01
Intercept =           11.61

Fitted parameters:
=========================
                      Peak 1, Peak 2
Peak center =         480.69, 562.66
Amplitude fit 1 =     3.47, 17.77
Amplitude fit 2 =     6.25, 5.66
Standard dev. fit 1 = 30.74, 8.91
Standard dev. fit 2 = 28.11, 7.15

Calculation output:
========================
Mean peak 1 =         480.7 $\pm$ 0.26
Mean peak 2 =         562.7 $\pm$ 0.61
Height peak 1 =       28.3 $\pm$ 0.35
Height peak 2 =       18.1 $\pm$ 0.39
Area peak 1 =         939.7
Area peak 2 =         766.3

File: data/raman-spectra-for-fitting/purified/Ni-Li-pure-2-700mV.fit
Initial guess parameters:
=========================
                      Peak 1, Peak 2
Peak center =         480.0, 560.00
Amplitude fit 1 =     12.0, 12.00
Amplitude fit 2 =     10.0, 10.00
Standard dev. fit 1 = 10.0, 5.0
Standard dev. fit 2 = 10.0, 5.0

Baseline parameters:
=========================
Slope =               -0.01
Intercept =           12.84

Fitted parameters:
=========================
                      Peak 1, Peak 2
Peak center =         480.61, 562.13
Amplitude fit 1 =     9.47, 16.34
Amplitude fit 2 =     8.06, 7.08
Standard dev. fit 1 = 18.32, 7.09
Standard dev. fit 2 = 29.43, 6.88

Calculation output:
========================
Mean peak 1 =         480.6 $\pm$ 0.21
Mean peak 2 =         562.1 $\pm$ 0.49
Height peak 1 =       33.0 $\pm$ 0.40
Height peak 2 =       21.4 $\pm$ 0.36
Area peak 1 =         1025.5
Area peak 2 =         1012.7

File: data/raman-spectra-for-fitting/purified/Ni-Li-pure-2-800mV.fit
Initial guess parameters:
=========================
                      Peak 1, Peak 2
Peak center =         480.0, 560.00
Amplitude fit 1 =     15.0, 15.00
Amplitude fit 2 =     10.0, 10.00
Standard dev. fit 1 = 10.0, 5.0
Standard dev. fit 2 = 10.0, 5.0

Baseline parameters:
=========================
Slope =               -0.01
Intercept =           12.83

Fitted parameters:
=========================
                      Peak 1, Peak 2
Peak center =         481.12, 562.23
Amplitude fit 1 =     5.23, 22.32
Amplitude fit 2 =     8.94, 8.21
Standard dev. fit 1 = 28.56, 8.52
Standard dev. fit 2 = 30.69, 5.68

Calculation output:
========================
Mean peak 1 =         481.1 $\pm$ 0.21
Mean peak 2 =         562.2 $\pm$ 0.43
Height peak 1 =       35.1 $\pm$ 0.39
Height peak 2 =       23.8 $\pm$ 0.46
Area peak 1 =         1203.4
Area peak 2 =         1137.4

File: data/raman-spectra-for-fitting/purified/Ni-Li-pure-3-800mV.fit
Initial guess parameters:
=========================
                      Peak 1, Peak 2
Peak center =         480.0, 560.00
Amplitude fit 1 =     20.0, 20.00
Amplitude fit 2 =     15.0, 15.00
Standard dev. fit 1 = 10.0, 5.0
Standard dev. fit 2 = 10.0, 5.0

Baseline parameters:
=========================
Slope =               -0.01
Intercept =           18.86

Fitted parameters:
=========================
                      Peak 1, Peak 2
Peak center =         481.70, 561.30
Amplitude fit 1 =     6.45, 36.69
Amplitude fit 2 =     12.66, 14.57
Standard dev. fit 1 = 33.81, 9.49
Standard dev. fit 2 = 30.84, 6.88

Calculation output:
========================
Mean peak 1 =         481.7 $\pm$ 0.16
Mean peak 2 =         561.3 $\pm$ 0.31
Height peak 1 =       55.5 $\pm$ 0.43
Height peak 2 =       38.5 $\pm$ 0.48
Area peak 1 =         2006.8
Area peak 2 =         1738.6
